Repository: royzeus/Optical-Properties-of-Solids-MarkFox

File: optical-B5.tex (part 1 of 10)
%!TEX TS-program = xelatex
%!TEX encoding = UTF-8 Unicode

\documentclass[12pt]{book}
\usepackage[b5paper,right=40mm]{geometry}                % See geometry.pdf to learn the layout options.
%\usepackage[paperwidth=9.2cm, paperheight=12.4cm, width=9cm, height=12cm,top=0.2cm,bottom=0.4cm,left=0.2cm,right=0.2cm,foot=0cm]{geometry}
%\geometry{landscape}                % Activate for for rotated page geometry
%\usepackage[parfill]{parskip}    % Activate to begin paragraphs with an empty line rather than an indent
\usepackage{graphicx}
\graphicspath{{graphics/}}
\usepackage{amssymb}
\usepackage{framed}
\usepackage{ragged2e}
\usepackage{changepage}
\usepackage{paralist}
\usepackage{textcase}
\usepackage{setspace}
\usepackage{natbib}
%\usepacakge{optparams}
\usepackage{placeins}
\usepackage{titlesec}
\usepackage{titletoc}
\usepackage{marginnote}
\usepackage{caption}
\renewcommand*{\marginfont}{\color{cyan}\scriptsize}
\renewcommand*{\raggedleftmarginnote}{}
\usepackage[pdfstartview=FitH,
            bookmarksnumbered=true,
            bookmarksopen=true,
            colorlinks=true,
            pdfborder={0 0 1},
            citecolor=blue,
            linkcolor=cyan,
            anchorcolor=green,
            urlcolor=blue,
            breaklinks=true,]{hyperref}

%\usepackage{caption}
\usepackage{xifthen}
\usepackage{bm}
\usepackage{exercise}
\usepackage{amsbsy}
\usepackage{fontspec,xltxtra,xunicode}
\usepackage{amsmath}
\usepackage{pstricks}


\def\um{\mathrm{um}}
\def\mm{\mathrm{mm}}
\def\m{\mathrm{m}}
\def\s{\mathrm{s}}
\defaultfontfeatures{Mapping=tex-text}
\setromanfont[Mapping=tex-text]{Adobe Garamond Pro}
%\setsansfont[Scale=MatchLowercase,Mapping=tex-text]{Gill Sans}
%\setmonofont[Scale=MatchLowercase]{Andale Mono}
%\renewcommand{\captionfont}{\small}
\let\sb=_ \catcode`\_=\active \def_#1{\ensuremath \sb{\rm#1}}

\title{Optical Properties of Solids}
\author{MARK FOX}
\date{}                                           % Activate to display a given date or no date

\makeatletter
  \newcommand\figcaption{\def\@captype{figure}\caption}
  \newcommand\tabcaption{\def\@captype{table}\caption}
\long\def\@makecaption#1#2{
   \vskip\abovecaptionskip
   \sbox\@tempboxa{\centering\fontsize{10pt}{#1\qquad #2} }
   \ifdim \wd\@tempboxa >\hsize
     \centering\fontsize{10pt}{#1\qquad #2} \par
   \else
     \global \@minipagefalse
     \hb@xt@\hsize{\hfil\box\@tempboxa\hfil}
   \fi
   \vskip\belowcaptionskip}
\makeatother

\begin{document}
\pagestyle{empty}
\psset{unit=1in}
\begin{pspicture}(4,5)% use your page size
  \rput[b](2.5,4){\parbox{3in}
  {\begin{flushright}
    \Huge\bfseries\sffamily{Optical Properties of \\ Solids}
    \end{flushright}}}

  \uput[-90](2.5,5.5){\color{red}\rule{4in}{1ex}}
  \uput[0](4,3.5){\color{red}\rule{1.6ex}{4.6in}}
\end{pspicture}

%\maketitle
\tableofcontents
\chapter{Introduction}\label{chap:1}

\setcounter{page}{1}

\definecolor{shadecolor}{rgb}{0.9,0.9,0.9}
\begin{shaded}

Light interacts with matters in many different ways. Metals are shiny, but water is transparent. Strained glass and gemstones transmit some colors, but absorb others. Other materials such as milk appear white because they scatter the incoming light in all directions.

In the chapters that follow, we will be looking at a whole host of these optical phenomena in a wide range of solid state materials. Before we can begin to do this, we must first describe the way in which the phenomena are classified, and the coefficients that used to quantify them. We must then introduce the materials that we will be studying, and clarify in general terms how the solid state is different from the gas and liquid phase. This is the subject of the present chapter.
\end{shaded}


\section{Classification of Optical Processes}\label{sec:1.1}

The wide-ranging optical properties observed in solid state materials can be classified into a small number of general phenomena. The simplest group, namely \textbf{reflection}, \textbf{propagation} and \textbf{transmission}, is illustrated in Fig \ref{fig:1.1}. This shows a light beam incident on an optical medium. Some of the light is reflected from the front surface, while the rest enters the medium and propagates through if. If any of this light reaches the back surface, it can be reflected again, or it can be transmitted through to the other side. The amount of light transmitted is therefore related to the reflectivity at the front and back surfaces and also to the way the light propagates through the medium.


The phenomena that can occur while light propagates through an optical medium are illustrated schematically in Fig \ref{fig:sche}.

\begin{figure}[http]
\begin{center}\label{fig:sche}
\includegraphics[width=0.8\textwidth]{1.1.jpg}
\end{center}
\end{figure}
\vspace{-3\baselineskip}

\marginnote{Fig. \ref{fig:1.1}Reflection, propagation and transmission of a light beam incident on an optical medium.}

\vspace{2\baselineskip}
\begin{description}
\item[Refraction] causes the light waves to propagate with a smaller velocity than in free space. This reduction of the velocity leads to the bending of light rays at interfaces described by Snell's law of refraction. Refraction, in itself, does not affect the intensity of the light wave as it propagates.
\item[Absorption] occurs during the propagation if the frequency of the light is resonant  with the transition frequencies of the atoms in the medium. In this case, the beam will be attenuated as it progresses. The transmission of the medium is clearly related to the absorption, because only unabsorbed light will be transmitted. Selective absorption is responsible for the coloration of many optical materials. Rubies, for example, are red because they absorb blue and green light, but not red.
\item[Luminescence] is  the general name given to the process of spontaneous emission of light by excited atoms in a solid state material. One of the ways in which the atoms can be promoted into excited states prior to spontaneous emission is by the absorption of light. Luminescence can thus accompany the propagation of light in an absorbing medium. The light is emitted in all directions, and has a different frequency to the incoming beam.

Luminescence does not always have to accompany absorption. It takes a characteristic amount of time for the excited atoms to re-emit by spontaneous emission. This means that it might be possible for the excited atoms to dissipate the excitation energy as heat before the radiative re-emission process occurs. The efficiency of the luminescence process is therefore closely tied up with the dynamics of the de-excitation mechanisms in the atoms.\marginnote{
\begin{minipage}{\textwidth}
    \includegraphics[height=50mm]{1.2.jpg}
    \label{fig:1.2}
  \end{minipage}
 \\ [\intextsep]
Fig. \ref{fig:1.2}Phenomena that can occur as a light beam propagates through an optical medium. Refraction causes a reduction in the velocity of the wave, while absorption causes attenuation. Luminescence can accompany absorption if the excited atoms re-emit by spontaneous emission. Scattering causes a redirection of the light. The diminishing width of the arrow for the processes of absorption and scattering represents the attenuation of the beam. }

\item[Scattering] is the phenomenon in which the light changes direction and possibly also its frequency after interacting with the medium. The total number of photons is unchanged, but the number going in the forward direction decreases because light is being re-directed in other directions. Scattering therefore has the same attenuating effect as absorption. The scattering is said to be elastic if the frequency of the scattered light is unchanged, or inelastic if the frequency changes in the process. The difference in the photon energy in an inelastic scattering process has to be taken from the medium if the frequency increases or given to the medium if the frequency decreases.
\end{description}


A number of other phenomena can occur as the light propagates through the medium if the intensity of the beam is very high. These are described by \textbf{nonlinear optics}. An example is frequency doubling, in which the frequency of part of a beam is doubled by interaction with the optical medium. These nonlinear effects have only been discovered through the use of laser. At this stage, we only mention their existence for completeness, and postpone their further discussion until Chapter \ref{chap:11}.

\section{Optical Coefficients}

The optical phenomena described in the previous section can be quantified by a number of parameters that determine the properties of the medium at the macroscopic level.
The reflection at the surfaces is described by the \textbf{coefficient of reflection} or \textbf{reflectivity}. This is usually given the symbol $R$ and is defined as the ratio of the reflected power to the power incident on the surface. The \textbf{coefficient of transmission} or \textbf{transmissivity} $T$ is defined likewise as the ratio of the transmitted power to the incident power. If there is no absorption or scattering, then by conservation of energy we must have that:
\begin{equation}\label{equa:1.1}
  R+T=1
\end{equation}

The propagation of the beam through a transparent medium is described by the \textbf{refractive index} $n$. This is defined as the ratio of the velocity of light in free space $c$ to the velocity of light in the medium $v$ according to:
\begin{equation}\label{equa:1.2}
  n=\frac{c}{v}
\end{equation}

The refractive index depends on the frequency of the light beam. This effect is called \textbf{dispersion}, and will be discussed in detail in Section 2.3. In colourless transparent materials such as glass, the dispersion is small in the visible spectral region, and it therefore makes sense to speak of 'the' refractive index of the substance in question.

The absorption of light by an optical medium is quantified by its \textbf{absorption coefficient} $\alpha$. This is defined as the fraction of the power absorbed in a unit length of the medium. If the beam is propagating in the $z$ direction, and the intensity (optical power per unit area) at position $z$ is $I(z)$, then the decrease of the intensity in an incremental slice of thickness $dz$ is given by:
\begin{equation}\label{equa:1.3}
  dI=-\alpha dz\times I(z)
\end{equation}
This can be integrated to obtain \textbf{Beer's law}:
\begin{equation}\label{equa:1.4}
  I(z)=I_0e^{-\alpha z}
\end{equation}

where $I_0$ is the optical intensity at $z = 0$. The absorption coefficient is a strong function of frequency, so that optical materials may absorb one colour but not
another.

\marginnote{Equation (1.5) ignores the possibility of multiple reflections between the front and back surfaces. These will have to be included if the surfaces are parallel and the reflection coefficients are sufficiently large. We will come across some examples where these effects are important when we consider semiconductor laser diodes in Section 5.4.3 and optical bistability in Section 11.4.3. In many cases, however. the effects are small enough to be neglected, as shown in Exercises 1.8 and 1.9.}

In the next section we will explain how both the absorption and the refraction can be incorporated into a single quantity called the complex refractive index. Knowledge of this quantity enables us to calculate the reflectivity $R$, and hence the transmissivity $T$. This last point follows because the transmissivity of an absorbing medium of thickness $l$ is given by:
\begin{equation}\label{equa:1.5}
  T=(1-R_1)e^{-\alpha l}(1-R_2)
\end{equation}
where $R_1$ and $R_2$ are the reflectivities of the front and back surfaces respectively. This formula applies to the transmission of light through an optical medium such as the one shown in Fig. 1.1. The first and third terms on the right hand side of eqn \ref{equa:1.5} account for the transmission of the front and back surfaces respectively, while the middle term gives the exponential decrease in intensity due to the absorption according to Beer's law. If the front and back surfaces have equal reftectivities R, as will usually be the case, then eqn \ref{equa:1.5} simplifies to:
\begin{equation}\label{equa:1.6}
  T=(1-R)^2e^{-\alpha l}.
\end{equation}

The absorption of an optical medium can also be sometimes quantified in terms of the optical density (O.D.). This is sometimes called the \textbf{absorbance}, and is defined as:
\begin{equation}\label{equa:1.7}
  \mathrm{O.D.}=-\log_{10}\left(\frac{I(l)}{I_0}\right)
\end{equation}
\marginnote{The optical density, and hence the absorption coefficient, is usually worked out from the measured transmissivity of the sample. This requires accurate normalization of the reflection losses at the surfaces. }

where $l$ is the length of the absorbing medium. It is apparent from eqn \ref{equa:1.4} that the optical density is directly related to the absorption coefficient $\alpha$ through:
\begin{equation}\label{equa:1.8}
  \mathrm{O.D.}=\frac{\alpha l}{\log_e(10)}=0.434\alpha l
\end{equation}
In this book we will quantify the absorption by $\alpha$ instead of the optical density because it is independent of the sample length.

The phenomenon of luminescence was studied extensively by George Stokes in the nineteenth century before the advent of quantum theory. Stokes discovered that the luminescence is down-shifted in frequency relative to the absorption, an effect now known as the \textbf{Stokes shift}. Luminescence cannot be described easily by macroscopic classical parameters because spontaneous emission is fundamentally a quantum process (see Appendix B).
\marginnote{
\begin{minipage}{\textwidth}
\vspace{5\baselineskip}
    \includegraphics[height=50mm]{1.3.jpg}
    \label{fig:1.3}
  \end{minipage}
 \\ [\intextsep]
Fig. \ref{fig:1.3} Luminescence procession an atom. The atom jumps to an excited state by absorption of a photon, then relaxed to an intermediate state, before re-emitting a photon by spontaneous emission as it falls back to the ground state. The photon emitted has a smaller energy than the absorbed photon. This reduction in the photon energy is called the Stokes Shift.}

The simplest sequence of events that takes place in luminescence is illustrated in Fig. 1.3. The atom jumps to an excited state by absorbing a photon, then relaxes to an intermediate state, and finally re-emits a photon as it drops back to the ground state. The Stokes shift is explained by applying the law of conservation of energy to the process. It is easy to see that the energy of the photon emitted must be less than that of the photon absorbed, and hence that the frequency of the emitted light is less than that of the absorbed light. The magnitude of the Stokes shift is therefore determined by the energy levels of the atoms in the medium.

\marginnote{
\begin{minipage}{\textwidth}
    \includegraphics[height=25mm]{1.3.jpg}
    \label{fig:1.3}
  \end{minipage}
 \\ [\intextsep]
 Luminescence process in an atom. The atom jumps to an excited state by absorption of a photon, then relaxes to an intermediate state, before re-emitting a photon by spontaneous emission as it falls back to the ground state. The photon emitted has a smaller energy than the absorbed photon. This reduction in the photon energy is called the Stokes shift.}

Scattering is caused by variations of the refractive index of the medium on a length scale smaller than the wavelength of the light. This could be caused by the presence of impurities, defects, or inhomogeneities. Scattering causes attenuation of a light beam in an analogous way to absorption. The intensity decreases exponentially as it propagates into the medium according to:
\begin{equation}\label{equa:1.9}
  I(z)=I_0\exp(-N\sigma_sz)
\end{equation}
where $N$ is the number of scattering centres per unit volume, and $\sigma_s$ is the \textbf{scattering cross-section} of the scattering centre. This is identical in form to Beer's law given in eqn \ref{equa:1.4}, with $\alpha\equiv N\sigma_s$.

The scattering is described as \textbf{Rayleigh scattering} if the size of the scattering centre is very much smaller than the wavelength of the light. In this case, the scattering cross-section will vary with the wavelength $\lambda$ according to:
\begin{equation}\label{equa:1.10}
  \sigma_s(\lambda)\propto\frac{1}{\lambda^4}
\end{equation}
The Rayleigh scattering law implies that inhomogeneous materials tend to scatter short wavelengths more strongly than longer wavelengths.

\begin{Exercise}
  The reflectivity of silicon at 633 nm is $35\%$ and the absorption coefficient is $3.8\times10^5\m^{-1}$. Calculate the transmission and optical density of a sample with a thickness of $10\um$.
\end{Exercise}
\begin{Answer}
  The transmission is given by eqn \ref{equa:1.6} with $R= 0.35$ and $\alpha l=(3.8\times10^5)\times(10\times10^{-6})=3.8$. This gives:$$T=(1-0.35)^2\cdot\exp(-3.8)/(1-0.35^2\cdot\exp(-7.6))=0.0095$$
  The optical density is given by eqn \ref{equa:1.8}:
  \begin{equation*}
    \mathrm{O.D.}=0.434\times3.8=1.65.
  \end{equation*}
\end{Answer}

\section{The Complex Refractive Index and Dielectric Constant}

In the previous section we mentioned that the absorption and refraction of a medium can be described by a single quantity called the \textbf{complex refractive index}. This is usually given the symbol $\tilde{n}$ and is defined through the equation:
\begin{equation}\label{equa:1.11}
  \tilde{n}=n+i\kappa
\end{equation}
The real part of $\tilde{n}$, namely $n$, is the same as the normal refractive index defined in eqn. \ref{equa:1.2}. The imaginary part of $\tilde{n}$, namely $\kappa$, is called the \textbf{extinction coefficient}. As we will see below, $\kappa$ is directly related to the absorption coefficient $\alpha$ of the medium.

The relationship between $\alpha$ and $\kappa$ can be derived by considering the propagation of plane electromagnetic waves through a medium with a complex refractive index. If the wave is propagating in the $z$ direction, the spatial and time dependence of the electric field is given by (see eqn A.32 in Appendix A):
\begin{equation}\label{equa:1.12}
  \varepsilon(z,t)=\varepsilon_0e^{i(kz-\omega t)}
\end{equation}
where $k$ is the wave vector of the light and $\omega$ is the angular frequency. $|\varepsilon_0|$ is the amplitude at $z = 0$. In a non-absorbing medium of refractive index $n$, the wavelength of the light is reduced by a factor $n$ compared to the free space wavelength $\lambda$. $k$ and $\omega$ are therefore related to each other through:
\begin{equation}\label{equa:1.13}
  k=\frac{2\pi}{\lambda/n}=\frac{n\omega}{c}.
\end{equation}
This can be generalized to the case of an absorbing medium by allowing the refractive index to be complex:
\begin{equation}\label{equa:1.14}
  k=\tilde{n}\frac{\omega}{c}=(n+i\kappa)\frac{\omega}{c}.
\end{equation}
On substituting eqn \ref{equa:1.14} into eqn \ref{equa:1.12}, we obtain:
\begin{eqnarray}\label{equa:1.15}
% \nonumber to remove numbering (before each equation)
\nonumber  \varepsilon(z,t) &=& \varepsilon_0e^{i(\omega\tilde{n}z/c-\omega t)} \\
&= &\varepsilon_0e^{-\kappa\omega z/c}e^{i(\omega nz/c-\omega t)}.
\end{eqnarray}
This shows that a non-zero extinction coefficient leads to an exponential decay of the wave in the medium. At the same time, the real part of $\tilde{n}$ still determines the phase velocity of the wave front, as in the standard definition of the refractive index given in eqn \ref{equa:1.2}.

The optical intensity of a light wave is proportional to the square of the electric field, namely $I\propto\varepsilon\varepsilon^*$(c.f. eqn A.40). We can therefore deduce from eqn \ref{equa:1.15} that the intensity falls off exponentially in the medium with a decay constant equal to $2\times(\kappa\omega/c)$. On comparing this to Beer's law given in eqn \ref{equa:1.4} we conclude that:
\begin{equation}\label{equa:1.16}
  \alpha=\frac{2\kappa\omega}{c}=\frac{4\pi\kappa}{\lambda}.
\end{equation}
where $\lambda$ is the free space wavelength of the light. This shows us that $\kappa$ is directly proportional to the absorption coefficient.

We can relate the refractive index of a medium to its relative dielectric constant $\epsilon_r$ by using the standard result derived from Maxwell's equations (cf. eqn A.31 in Appendix A):
\begin{equation}\label{equa:1.17}
  n=\sqrt{\epsilon_r}
\end{equation}
This shows us that if $n$ is complex, then $\epsilon_r$ must also be complex. We therefore define the \textbf{complex relative dielectric constant} $\epsilon_r$ according to:
\begin{equation}\label{equa:1.18}
  \tilde{\epsilon_r}=\epsilon_1+i\epsilon_2
\end{equation}
By analogy with eqn \ref{equa:1.17}, we see that $\tilde{n}$ and $\tilde{\epsilon_r}$ are related to each other through:
\begin{equation}\label{equa:1.19}
  \tilde{n}^2=\tilde{\epsilon_r}
\end{equation}
We can now work out explicit relationships between the real and imaginary parts of $\tilde{n}$ and $\tilde{\epsilon_r}$ by combining eqns \ref{equa:1.11}, \ref{equa:1.18} and \ref{equa:1.19}. These are:
\begin{eqnarray}
% \nonumber to remove numbering (before each equation)
  \epsilon_1 &=& n^2-\kappa^2 \label{equa:1.20}\\
  \epsilon_2 &=& 2n\kappa \label{equa:1.21}
\end{eqnarray}
and
\begin{eqnarray}
% \nonumber to remove numbering (before each equation)
  n &=& \frac{1}{\sqrt 2}(\epsilon_1+(\epsilon_1^2+\epsilon_2^2)^{\frac{1}{2}})^{\frac{1}{2}} \label{equa:1.22}\\
  \kappa &=& \frac{1}{\sqrt 2}(-\epsilon_1+(\epsilon_1^2+\epsilon_2^2)^{\frac{1}{2}})^{\frac{1}{2}} \label{equa:1.23}
\end{eqnarray}
This analysis shows us that $\tilde{n}$ and $\tilde{\epsilon_r}$ are not independent variables: if we know $\epsilon_1$ and $\epsilon_2$ we can calculate $n$ and $\kappa$, and \textit{vice versa}. Note that if the medium is only weakly absorbing, then we can assume that $\kappa$ is very small, so that eqns \ref{equa:1.22} and \ref{equa:1.23} simplify to:
\begin{eqnarray}
% \nonumber to remove numbering (before each equation)
  n &=& \sqrt{\epsilon_1} \label{equa:1.24}\\
  \kappa &=& \frac{\epsilon_2}{2n} \label{equa:1.25}
\end{eqnarray}
These equations show us that the refractive index is basically determined by the real part of the dielectric constant, while the absorption is mainly determined by the imaginary part. This generalization is obviously not valid if the medium has a very large absorption coefficient.

The microscopic models that we will be developing throughout the book usually enable us to calculate $\tilde{\epsilon_r}$ rather than $\tilde{n}$. The measurable optical properties can then be obtained by converting $\epsilon_1$ and $\epsilon_2$ to $n$ and $\kappa$ through eqns \ref{equa:1.22} and \ref{equa:1.23}. The refractive index is given directly by $n$, while the absorption coefficient can be worked out from $\kappa$ using eqn \ref{equa:1.16}. The reflectivity depends on both $n$ and $\kappa$ and is given by
\begin{equation}\label{equa:1.26}
  R=|\frac{\tilde{n}-1}{\tilde{n}+1}|^2=\frac{(n-1)^2+\kappa^2}{(n+1)^2+\kappa^2}
\end{equation}
This formula is derived in eqn A.50. It gives the coefficient of reflection between the medium and the air (or vacuum) at normal incidence.

In a transparent material such as glass in the visible region of the spectrum, the absorption coefficient is very small. Equations \ref{equa:1.16} and \ref{equa:1.21} then tell us that $\kappa$ and $\epsilon_2$ are negligible, and hence that both $\tilde{n}$ and $\tilde{\epsilon_r}$ may be taken as real numbers. This is why tables of the properties of transparent optical materials generally list only the real parts of the refractive index and dielectric constant. On the other hand, if there is significant absorption, then we will need to know both the real and imaginary parts of $\tilde{n}$ and $\tilde{\epsilon_r}$.

In the remainder of this book we will take it as explicitly assumed that both the refractive index and the dielectric constant are complex quantities. We will therefore drop the tilde notation on n and Er from now on, except where it is explicitly needed to avoid ambiguity. It will usually be obvious from the context whether we are dealing with real or complex quantities.

\begin{Exercise}
  The complex refractive index of germanium at 400 nm is given by $\tilde{n}=4.141+i2.215$. Calculate for germanium at 400 nm: (a) the phase velocity of light, (b) the absorption coefficient, and (c) the reflectivity.
\end{Exercise}

\begin{Answer}
  (a) The velocity of light is given by eqn \ref{equa:1.2}, where $n$ is the real part of $\tilde{n}$. Hence we obtain:
  \begin{equation*}
    v=\frac{c}{n}=\frac{2.998\times10^8}{4.141}\mathrm{ms^{-1}}=7.24\times10^7\mathrm{ms^{-1}}
  \end{equation*}
  (b) The absorption coefficient is given by eqn \ref{equa:1.16}. By inserting $\kappa= 2.215$ and $\lambda=400$nm, we obtain:
  \begin{equation*}
    \alpha=\frac{4\pi\times2.215}{400\times10^{-9}}\mathrm{m^{-1}}=6.96\times10^7\mathrm{m^{-1}}
  \end{equation*}
  (c) The reflectivity is given by eqn \ref{equa:1.26}. Inserting $n = 4.141$ and $\kappa=2.215$ into this, we obtain:
  \begin{equation*}
    R=\frac{(4.141-1)^2+2.215^2}{(4.141+1)^2+2.215^2}=47.1 \%
  \end{equation*}
\end{Answer}

\begin{Exercise}
\marginnote{We will see in Chapter 10 that the restrahlen absorption is caused by the interaction between the light and the optical phonons.}
  Salt (NaCl) absorbs very strongly at infrared wavelengths in the `restrahlen' band. The complex dielectric constant at $60\um$ is given by $\tilde{\epsilon}=-16.8+i91.4$. Calculate the absorption coefficient and the reflectivity at this wavelength.
\end{Exercise}

\begin{Answer}
  We must first work out the complex refractive index using eqns \ref{equa:1.22} and \ref{equa:1.23}. This gives:
  \begin{equation*}
    n=\frac{1}{\sqrt{2}}(-16.8+((-16.8)^2+91.4^2)^{\frac{1}{2}})^{\frac{1}{2}}=6.17
  \end{equation*}
  and
  \begin{equation*}
    \kappa=\frac{1}{\sqrt{2}}(+16.8+((-16.8)^2+91.4^2)^{\frac{1}{2}})^{\frac{1}{2}}=7.41
  \end{equation*}
  We then insert these values into eqns \ref{equa:1.16} and \ref{equa:1.26} to obtain the required results:
  \begin{equation*}
    \alpha=\frac{4\pi\times7.41}{60\times10^{-6}}\mathrm{m^{-1}}=1.55\times10^6\mathrm{m^{-1}}
  \end{equation*}
  and
  \begin{equation*}
    R=\frac{(6.17-1)^2+7.41^2}{(6.17+1)^2+7.41^2}=76.8\%
  \end{equation*}
\end{Answer}

\section{Optical Materials}

We will be studying the optical properties of many different types of solid state materials throughout this book. The materials can be loosely classified into five general categories:
\begin{itemize}
  \item Crystalline insulators and semiconductors
  \item Glasses
  \item Metals
  \item Molecular materials
  \item Doped glasses and insulators
\end{itemize}
Before delving into the details, we give here a brief overview of the main optical properties of these materials. This will serve as an introduction to the optical physics that will be covered in the following chapters.

\subsection{Crystalline insulators and semiconductors}

Figure l.4(a) shows the transmission spectrum of crystalline sapphire ($\mathrm{Al_2O_3}$) from the infrared to the ultraviolet spectral region. The spectrum for sapphire shows the main features observed in all insulators, although of course the details will vary considerably from material to material. The principal optical properties can be summarized as follows:
\begin{figure}[htbp]
\begin{center}
\includegraphics[width=60mm]{1.4.jpg}
%\caption{default}
\label{fig:1.4}
\end{center}
\end{figure}

\begin{enumerate}
\marginnote{Fig. \ref{fig:1.4} (a)Transmission spectrum of a sapphire ($\mathrm{Al_2O_3}$) crystal of thickness 3 mm. (b) Transmission spectrum of a CdSe crystal of thickness 1.67 mm.}
  \item Sapphire has a high transmission in the wavelength range $0.2-6\um$. This defines the \textbf{transparency range} of the crystal. The transparency region of sapphire includes the whole of the visible spectrum, which explains why it appears colourless and transparent to the human eye.\marginnote{ Sapphire gemstones tend to be blue. This is caused by the presence of chromium, titanium and iron impurities in the $\mathrm{Al_2O_3}$ crystal. Pure synthetic $\mathrm{Al_2O_3}$ crystals are colorless.}
  \item Within the transparency range the absorption coefficient is very small, and the refractive index may be taken to be real with no imaginary component. The value of the refractive index is approximately constant, and is equal to 1.77 in sapphire.
  \item The transmission coefficient in the transparency range is determined by the reflectivity of the surfaces through eqn \ref{equa:1.6}. The reflectivity in turn is determined by the refractive index through eqn \ref{equa:1.26}. For sapphire with $n = 1.77$, this gives $R = 0.077$. Hence we find $T = (1 - R)^2 = 0.85$.
  \item The dip in the transmission in the infrared around $3\um$, and the sharp drop in the transmission for $\lambda > 6\um$, is caused by vibrational absorption. This absorption mechanism is analogous to the infrared absorption due to vibrations in polar molecules. The vibrational excitations of a crystal lattice are called phonon modes, and so the vibrational absorption in a solid is usually called phonon absorption or lattice absorption. This absorption mechanism will be discussed in Chapter \ref{chap:10}. \marginnote{Sapphire actually transmits in the far infrared spectral region when the frequency is well below that of the optical phonons.}
  \item The transmission drops sharply in the ultraviolet spectral region for $\lambda<0.2\um$ due to absorption by bound electrons. The onset of the absorption is called the \textbf{fundamental absorption edge}. The wavelength of the fundamental edge is determined by the band gap of the insulator. The explanation of the absorption spectra due to bound electrons needs band theory, and will be discussed in Chapters \ref{chap:3} and \ref{chap:4}.
\end{enumerate}


Point (1) is perhaps the most obvious aspect of the optical properties of insulators: they all tend to be colourless and transparent in the visible spectral region. If they are coloured, this is most likely caused by the presence of impurities, as will be explained in Section 1.4.5 below. This transparency is slightly deceptive. The insulators do absorb very strongly in the ultraviolet and in the infrared, but this is hidden from the human eye. The transparent region between the infrared and ultraviolet absorption bands is particularly useful for making optical windows and lenses. The approximate transparency range and refractive index of a number of common crystalline insulators are listed in Table 1.1. \marginnote{The very high transparency of diamond in the infrared is noteworthy. This is caused by the
fact that diamond is a purely covalent crystal, which means that its optical phonons cannot
interact directly with light waves. This point will be discussed further in Chapter 10.}

The crystallinity of the materials gives rise to a number of properties relating to the underlying symmetry of the lattice. This point will be expanded further in Section 1.5.1. One immediate consequence is that some of the materials listed in Table 1.1 are birefringent. The optical properties are anisotropic, and the value of the refractive index depends on the direction of propagation of the light relative to the crystallographic axes. The phenomenon of birefringence will be described in more detail in Section 2.4.\marginnote{ Tab. \ref{tab:1.1} Approximate transparency range and refractive index $n$ of a number of crystalline insulators. $n$ is measured at 546 nm. Values of $n$ are given both for the o-ray and e-ray of birefringent materials.
\begin{minipage}{\textwidth}
\begin{tabular}{lll}\label{tab:1.1}
\hline
Crystal & Transparency & n\\
* & range($\um$) &* \\ \hline
$\mathrm{Al_2O_3}$ & 0.2-6 & 1.771 (o)\\
(sapphire) & *& 1.763 (e)\\
$\mathrm{BaF_2}$& 0.2-12 &1.476\\
Diamond & 0.25-80 & 2.424\\
KBr & 0.3-30 & 1.564\\
KCl &0.21-25 & 1.493\\
KI & 0.3-40 & 1.673\\
$\mathrm{MgF_2}$ & 0.12-8 & 1.379 (o)\\
* & * & 1.390 (e)\\
NaCl & 0.21-20 & 1.55\\
NaF & 0.19-15 & 1.326\\
$\mathrm{SiO_2}$ & 0.2-3 & 1.546 (o)\\
(quartz) & * & 1.555 (e)\\
$TiO_2$ & 0.45-5 & 2.652 (o)\\
(rutile) &* & 2.958 (e)\\\hline
\end{tabular}
\end{minipage}}

The optical properties of semiconductors are conceptually similar to those of insulators, except that the electronic and vibrational transitions occur at longer wavelengths. By way of example, Fig. 1.4(b) shows the transmission spectrum of the II-VI compound semiconductor CdSe over the same wavelength range as for the sapphire crystal. Just as with sapphire, we have a transparency range which is limited by electronic absorption at short wavelengths and lattice absorption at long wavelengths. The maximum transmission is around $60\%$ which is again mainly limited by the surface reflectivities. The short wavelength edge occurs beyond 700 nm, which means that the whole of the transparency range lies outside the visible spectrum. Hence no visible light is transmitted through the crystal, and it has a dark metallic appearance to the eye.

Table 1.2 lists the transparency range and refractive index of several semiconductors. The data show that the lower limit of the transmission range coincides closely with the wavelength of the fundamental band gap. This happens because the band gap determines the lowest energy for interband transitions, as will be explained in Chapter \ref{chap:3}. Note that the refractive index increases as the band gap wavelength gets larger.
\marginnote{Approximate transparency range, band gap wavelength $\lambda_g$, and refractive index $n$ of a number of common semiconductors. $n$ is measured at $10\um$.
\begin{minipage}{0.8\textwidth}
\begin{tabular}{llll}\label{tab:1.2}
\hline
Crystal & Transparency & $\lambda_g$ & $n$\\
* & range($\um$) & ($\um$) & * \\ \hline
Ge & 1.8-23 & 1.8 & 4.00\\
Si & 1.2-15 & 1.1 & 3.42\\
GaAs & 1.0-20 & 0.87 & 3.16\\
CdTe & 0.9-14 & 0.83 & 2.67\\
CdSe & 0.75-24 & 0.71 & 2.50\\
ZnSe & 0.45-20 & 0.44 & 2.41\\
ZnS & 0.4-14 & 0.33 & 2.20\\ \hline
\end{tabular}
\end{minipage}
\hline}

The upper limit of the transmission range is determined by the lattice absorption, as for insulators, and also by free carrier absorption. Free carriers are present in semiconductors at room temperature through the thermal excitation of electrons across the band gap or due to the presence of impurities. This causes infrared absorption, as will be explained in Section 7.4. Insulators have very small free carrier densities due to their large band gaps.



One very important aspect of the optical properties of semiconductors is that a subset of them, namely those with direct band gaps, luminesce strongly when electrons are promoted to the conduction band. This is the physical basis for the light-emitting devices used in the optoelectronics industry. The physical processes behind the luminescence will be explained in Chapter 5. The main point is that the wavelength of the luminescence coincides with the band gap of the semiconductor. In Chapter \ref{chap:10} we will see how quantum size effects in low-dimensional semiconductors can be used to shift the effective band gap to higher energy. This is a highly desirable feature, because it provides a way to \lq tune \rq the emission wavelength by controlled variation of the parameters during the crystal growth.

\marginnote{Refractive index of synthetic fused silica versus wavelength.
\begin{minipage}{0.8\textwidth}
\begin{tabular}{ll}\label{tab:1.3}
\hline
Wavelength(nm) & Refractive index\\
\hline
213.9 & 1.53430\\
239.9 & 1.51336\\
275.3 & 1.49591\\
334.2 & 1.47977\\
404.7 & 1.46962\\
467.8 & 1.46429\\
508.6 & 1.46186\\
546.1 & 1.46008\\
632.8 & 1.45702\\
706.5 & 1.45515\\
780.0 & 1.45367\\
1060 & 1.11968\\
1395 & 1.44583\\
1530 & 1.44427\\
1970 & 1.43853\\
2325 & 1.43293\\
\hline
\end{tabular}
\end{minipage}
}
\subsection{Glasses}

Glasses are extremely important optical materials. They have been used for centuries in prisms and lenses for optical instruments, in addition to their common usage in windows and glassware. In more recent times they have found new applications in optical fibre technology. With the exception of stained glasses, they are usually made to be transparent in the visible spectrum. They are not crystalline solids, and therefore do not exhibit the optical anisotropy that is characteristic of some crystals.

Most types of glasses are made by fusing sand (silica: $\mathrm{SiO_2}$) with other chemicals. Pure fused silica is an insulator, and shows all the characteristic features of insulators discussed in the previous section. It is transparent in the visible region, but absorbs in the ultraviolet due to the electronic transitions of the $\mathrm{SiO_2}$ molecules, and in the infrared due to vibrational absorption. The transparency range thus goes from around 200 nm in the ultraviolet to beyond 2000 nm in the infrared.

The properties of fused silica will be described in more detail in Section 2.2.3. Fused silica is used extensively in the fibre optics industry, as the principal material from which many fibres are made. It has been refined to such an extent that the absorption and scattering losses are so small that light can travel many kilometres down the fibre before being fully attenuated.

The refractive index of silica in the transparency range is tabulated against the wavelength in Table 1.3. This variation of the refractive index with wavelength is called dispersion. Note that it is not a very large effect: $n$ changes by less than $1\%$ over the whole visible spectral region. Note also that the dispersion is largest at the shortest wavelengths near the fundamental absorption edge. Dispersion is present in all optical materials, as will be explained in Section 2.3.

\begin{table}[htbp]\footnotesize
\caption{Composition, refractive index and ultraviolet transmission of common glasses. The letters after the names give the abbreviations used to identify the glass type. The composition figures are the percentage by mass. The refractive index is measured at 546.1 nm, and the transmission is for a 1 cm plate at 310 nm. }
\begin{tabular}{cccccccccccc}
\hline
Name & $\mathrm{SiO_2}$&$\mathrm{B_2O_3}$&$\mathrm{Al_2O_3}$&$\mathrm{Na_2O}$&$\mathrm{K_2O}$&$\mathrm{CaO}$&$\mathrm{PbO}$&$n$&$T$\\
\hline
Fused silica &100&&&&&&&1.460 &0.91\\
Crown(K)&74&&&9&11&6&&1,513&0.4\\
BK&70&10&&8&8&1&&1.519&0.35\\
PK&&3&10&&12&5&&1.527&0.46\\
LF&53&&&5&8&&34&1.585&0.008\\
F&47&&&2&7&&44&1.607&\\
SF&33&&&&5&&62&1.746&\\
\hline
\end{tabular}
\label{tab:1.1}
\end{table}%

Chemicals are commonly added to silica during the fusion process to produce a whole range of other types of glasses. The presence of these additives can alter the refractive index and the transmission range. Table 1.4.2 lists the composition of a number of common glasses together with their refractive index and ultraviolet transmission. It is apparent that the additives have the effect of increasing the refractive index, at the expense of increasing the ultraviolet absorption. A high refractive index is desirable for cut-glass products, since it increases the reflectivity (see Exercise 1.2), and hence gives the glassware a more shiny appearance.

Stained glass and colour glass filters are made by adding semiconductors with band gaps in the visible spectral region during the fusion process. The properties of these coloured glasses will be discussed further in Section 1.4.5 below.

\begin{figure}
  \centering
  % Requires \usepackage{graphicx}
  \includegraphics[width=0.4\textwidth]{1.5.jpg}\label{fig:1.5}\\
\end{figure}\marginnote{Reflectivity of silver from the infrared to the ultraviolet.}

\subsection{Metals}
